Repository: nunop11/Obsidian-GIT

# OBSIDIAN DO NUNO
Está tudo separado por semestres. Dentro de cada um temos uma pasta por UC. Existe um index de cada cadeira e semestre.

Para ver tudo direito é preciso fazer download do zip do repositorio, exportar e abrir no obsidian :)
Chato, mas assim têm o LaTeX todo e dá para fazer os PDFs sem me chatear :)) 

Pronto é tudo, qualquer coisa ou erro de escrita ou formatação do PDF é só dizer-me

© Nuno Parente, 2025 — todos os erros e resumo fracos são meus.

File: FCUP/Ano 4 (MEF 1), Semestre 1/Nano/Artigos que o Nuno encontrou (feat. Carlos).md
## Slide 2 do PPT
- Acho que devíamos acrescentar esta fonte e gráfico (podemos fazer como o João Ventura e meter o link da fonte em baixo)
![[crescimento tnil.png|475]]
https://www.grandviewresearch.com/industry-analysis/nanoimprint-lithography-system-market-report
- Hot embossing é basicamente uma variante de T-NIL com resolução menor e com ranges de temperatura e pressão específico. O tipo de molde que aqui apresentamos será aplicável a isto
- "The hot embossing segment is expected to grow at a notable CAGR of 8.3% from 2024 to 2030 in terms of revenue" (CAGR é o crescimento médio anual basicamente)

- Tentei, mas não encontrei nenhuma medida de quantos chips são desperdiçados devido a sticking

## Eletroplating de Titânio
(2008, 170 citações) - Guia sobre electroplating de cobre em fios de titanio, o método deverá ser aplicável porque apenas queremos cobrir a camada de titânio com cobre
https://www.sciencedirect.com/science/article/pii/S0924013608002446?casa_token=Psgr58459KAAAAAA:cGafQU0iQCfRUewSQRQNLCJ_1QzIGzxCDZH2cT7wczo-e_ruI13i7hBCHqYBxY4sZPVS0pOarA

NASA (1971) - documento antigo, mas isso não terá problema porque eletroplating é um processo simples e antigo
https://ntrs.nasa.gov/api/citations/19710000336/downloads/19710000336.pdf

Página de empresa que faz electroplating (sem ano, mostra que processo é comercializável)
https://www.runsom.com/technology/plating-titanium/#copper-plating-on-titanium

## Nanoimprint com Cobre
(2011, 16 citações) - Usam cobre para fazer moldes roller. Isto indica que cobre poderá ser usado com T-NIL
https://www.sciencedirect.com/science/article/pii/S0167931711001146

(2023, 0 citações) - Criam um molde de cobre de forma complexa, mas mostram que de facto o molde funciona
https://www.mdpi.com/1996-1944/16/14/5079

## Fazer Master Mold
(2007, 21 citações) - Sobre fabrico de master mold de Silica com FIB (artigo antigo, mas FIB também não é recente então não deve haver problema)
https://www.sciencedirect.com/science/article/pii/S0924013607012976

File: FCUP/Ano 4 (MEF 1), Semestre 1/Nano/NANO - INDEX.md
## Sala limpa (3?)
- Notas sobre coisas da sala limpa: o que fizemos em cada aula, ao detalhe: [[Notas Sala Limpa 3]]

## Apresentação
- Coisas que eu disse, pesquisei e estudei para a apresentação:
    - [[Artigos que o Nuno encontrou (feat. Carlos)]]
    - [[O que falta mencionar]]
    - [[Perguntas e Detalhes]]
    - [[Respostas R&D]]

## Teóricas
- **1** - [[1 - Intro]]
    - O que é nanotecnologia? História, aplicações, etc
    - Técnicas top-down e bottom-up
    - Ramos de aplicação de nano
- **2** - [[2 - Yield, Contaminações]]
    - Lei de Moore
    - Rendimento, contaminações
    - Sala limpa: definição, classificações, filtros
    - Evolução de nº de partículas numa sala limpa
- **3** - [[3 - Litografia]]
    - Processo de litografia
        - substrato: fabrico de wafers
        - promover adesão da wafer
        - spin coating com PR
            - controlo de espessura
            - tipos de PRs
            - equações de exposição (concentração de PR vs tempo)
        - soft bake
        - alinhamento de mascara
        - bake após exposição
        - development
        - hard bake
        - inspeção transferência de padrão
- **4** - [[4 - Litografia Ótica]]
    - contact, proximity e projection printing
    -  revisão de ótica
        - difração
        - profundidade de foco
        - reflexões
        - resolução
    - Litografia de imersão
- **5** - [[5 - Técnicas de Litografia pt1]]
    - litografia EUV
        - fonte 
        - masks
        - PRs
    - litografia raio X
        - fonte 
        - masks 
        - PRs
    - Técnicas alternativas de litografia
        - EBeam
            - interação com o substrato
            - resist
            - E-guns
        - IBeam
            - fontes
            - litografia FIB
- **6** - [[6 - Técnicas de Litografia pt2]]
    - NIL
        - NIL térmico e UV
        - problemas
        - moldes
        - PRs
        - contaminações
    - SPM, STM
    - Scanning probe litography
        - exposição
        - manipulação atómica: STM, AFM
        - Millipede
- **7** - [[7 - Thin Film Deposition pt1]]
    - O que são filmes finos? Método de deposição geral
    - Caraterização de técnicas
        - step coverage
        - qualidade do filme
        - morfologia
        - epitaxia
    - Crescimento de filmes: processo, modelos, ilhas
        - Tensão superficial
        - Cinemática
        - Nucleação
- **8** - [[8 - Thin Film Deposition pt2]]
    - Evaporação
        - distribuição de densidade de partículas
        - Evaporação térmica
        - Evaporação EBeam
        - Problemas
        - Glancing angle evaporation
    - Epitaxia com beam molecular
    - Sputtering
        - Sistema, processo, equações de energia e resolução
        - Sputtering de alloys: DC, RF, magnetron
        - Vantagens e desvantagens
    - Deposição de laser pulsado
- **9** - [[9 - Thin Film Deposition pt3]]
    - CVD
        - Passos do processo
        - Cinemática, equações
        - Tipos de reatores
    - ALD
- **10** - [[10 - Aplicações]]
    - Armazenamento digital
        - Spintronica
        - Magnetoresistência
        - SSD
    - RAM
        - MOSFET
        - Flash
        - Técnicas novas

File: FCUP/Ano 4 (MEF 1), Semestre 1/Nano/Notas Sala Limpa 3.md
## Evaporação
- Fizemos evaporação termica, porque é mais simples. Usamos alumínio, pq é mais barato e fácil de evaporar  
- Temos filamento de tungsténio em parafuso. Escolhemos este material porque permite atingir alta temperatura. Temos 3 Fios alumínio dentro.  
- Aumentamos a corrente e a amostra aquece  
- A espessura da camada depositada é dada em tempo real por cristal quartzo. Obtivemos 130 nm. Evaporou tudo em segundos  
- Temos que esperar 20min para arrefecer e não oxidar. Na realidade esperamos 1h30 quase.

- Primeiro foi feito o pattern de PR (com processo de litografia normal: colocar PR, expor e etch). Depois foi feita evaporação em cima
- Podemos meter acetona e sai o PR exposto (que não foi coberto). 
- Para tirar o PR de baixo é preciso tirar pelos lados. Para isso, mergulhamos a amostra em acetona e metemos em banho de ultrassons. O PR sai em segundos, mas podem sair linhas de alumínio inteiras  
  
## Recomeçar  
- Metemos amostra no coil de tungsténio  
- Primeiro, fazer vácuo fraco (1e-2) com rotatory pump  
- Depois, fazer vácuo forte (1e-5) com diffusion pump  
- Válvula da pump rotatory tem 3 posições: uma não faz nada, uma faz rough vacum na câmara e a outra faz backing da diffusion pump  
  
## Etching  
- Não registamos o tempo da 1ª amostra  
- Wet etching retira material de forma igual em todos lados - é isotrópico (teoricamente). Na prática tira mais em cima  
- Primeiro, o etching tira na vertical o PR. 
- Depois fica tempo a mais e tira de lado. 
    - Isto aumenta as dimensões das estruturas feitas.  
    - Além disso, a parede não fica vertical
    - Temos maior etching em estruturas maiores. Então, é possível que em alguns casos as maiores estruturas ficam feitas e as menores não
- Este método é simples e facil de fazer, mas inútil para micro eletrónica  
- Método muito seletivo mas pouco vertical  
  
## PDMS  
- Misturamos 10 partes base, 1 parte agente  
    - base - silicone elastomer  
    - curing agent - silicone elastomer  
    - partes em massa  
- Ao mexer aparecem bolhas de ar. Torna se menos transparente.  
- Assim, metemos em vácuo para tirar o ar durante 15 minutos  
    - Nisto, as bolhas sobem bastante. Para impedir que transborde para fora do recipiente, reduzimos o vácuo e esperar até baixar  
- Quando vimos que não tinha bolhas, metemos num suporte. Na base do suporte temos uma espécie de máscara, que serve de molde
- Metemos o suporte em heatplate a 135ºC por 15min
- Ficamos com um disco transparente e maleável, com ranhuras para os tubos. 
    - Essas ranhuras são tapadas e são usadas como tubos.
    - Para fechar os tubos, colocamos o disco num substrato de sílica
    - Para que isso cole, ativamos a superfície do PDMS com aquela cena que lançava eletricidade  

- Para testar as estruturas, fazemos um furo de cada lado dos tubos criados pelo molde. Metemos tubos nos furos e fazemos água (?) com corante. Venos o escoamento laminar.

File: FCUP/Ano 4 (MEF 1), Semestre 1/Nano/O que falta mencionar.md
## Excellence
#### Clarity and pertinence of the objectives (max. 1.5 points)

#### Credibility of the proposed approach and soundness of the concept (max. 2.0 points)
- Sputtering de titanio seguido de electroplating deste com metal é um processo relativamente simples. 
    - A parte mais complexa é impedir a formação de óxido de titânio durante o electroplating, mas isso é um processo antigo e muito estudado
- Encontramos ainda fontes que Cobre e Níquel permitem fazer moldes de T-NIL funcionais, assim como vimos que FDTS permite reduzir bastante a aderência
- Simplesmente pretendemos juntar todos estes fatores, pelo que pensamos que o projeto será funcional

#### Extent that proposed work is ambitious, has innovation potential, and is beyond the state of the art (e.g. ground-breaking objectives, novel concepts and approaches) (max. 1.5 points)
- Fazer um molde não-soft usando um master mold e uma técnica de deposição é algo que encotramos em pouca literatura (novel)  

## Impact
#### Credibility of the pathways to achieve the expected outcomes and impacts (max. 3.5 points)
- Este plano é organizado de forma a minimizar perdas de material e consequente aumento dos custos

#### Effectiveness of the proposed measures to exploit and disseminate the project results (including management of IPR), to communicate the project, and to manage research data where relevant (max. 1.5 points)
- Em termos de exploração dos resultados, 
    - Pensamos que a maior vantagem deste processo seria a acessibilidade de fabrico e replicação. Poderíamos ter problemas devido às propriedades físicas do cobre
    - Assim, um dos usos deste método seria na área de edução, em que este processo económico e repetível auxiliaria na formação de especialistas. 
- No que toca a disseminação, a melhor abordagem seria a publicação de um artigo cientifico (que mais pode ser???)
- Por fim, acerca de IPR, não existem planos para patentes (Não sei que mais inclui gestão de IPR) 

## Quality
#### Quality and effectiveness of the work plan, including extent to which the resources assigned to work packages are in line with their objectives and deliverables (max. 3.0 point)
- Define-se Work packages:
    - WP1 - estudo, análise e contacto com outros autores - 1/2 pesquisadores, X meses
    - WP2 - fabrico do master mold com FIB e do molde em niquel - X investigadores, Y meses
    - WP3 - fabrico do molde em cobre - X investigadores, Y meses
    - WP4 - simulação de NIL com molde de cobre - X investigadores (?), Y meses
    - WP5 - nanoimprint e avaliação

- Seriam precisos fundos:
    - No passo WP2 e WP3, para os materiais, instrumentos e espaço necessários 
    - No passo WP4, para contratar alguem com experiência nesse tipo de simulações
    - No passo WP5, para obter os meios de execução de nanoimpressão
claro, WP2 e WP3 precisam de mais fundos. 

- Os recursos estão de acordo com os objetivos e deriváveis, já que os passos mais "fundamentais" e que permitem obter um molde são os mais dispendiosos. Os restantes passos são apenas auxiliares. 

#### Appropriateness of the management structures and procedures (max. 1.0 point)
- Este ponto consiste em:
    - Criação de equipa de gestão e coordenador que façam gestão e contrlo dos gastos do projeto
    - Planos de contingência no caso de atrasos
(nem sei que diga honestly)

#### Quality of the consortium as a whole (including complementarity, balance) (max. 1.0 point)
- Há consórcio?

File: FCUP/Ano 4 (MEF 1), Semestre 1/Nano/Perguntas e Detalhes.md
## Electroplating com cobre
- No artigo usou-se:
    - primeiro meter titanio em solução ativadora (com ácido, fonte de catalizador e outro)
    - depois metido numa solução de aceleração (agua e hcl 1:1)
    - depois metido em solução com sulfato de cobre e outros
o artigo tem Ti depositado numa camada de Si/SiO2. Nós teremos depositado sobre um resist (NOA82). Esperemos que o titânio é que faça a diferença

## Electroplating com niquel
- Conforme o artigo:
    - Simplesmente colocamos o titanio numa solução
    - A solução de electroplating tem: 375-g/L nickel aminosulfonate, 30-g/L nickel chloride, 30-g/L boric acid and 0.1-g/L sodium dodecyl sulfate (os 2 primeiros compostos fornecem niquel)

## Detalhes do artigo
- O resist UV usado para fazer cópia do master mold consegue ter precisão porque usamos um resist com pouca viscosidade, então as forças capilares ajudam-nos
- A camada colocada por cima do resist UV é PMMA
- A camada de Ti tem ~60nm e a camada de Ni tem ~0.5mm
- Podemos remover resist residual do molde ao submergir em solução de KOH (30% em massa) a 70ºC
    - Neste caso, lavar molde com água sem iões e secar com Nitrogenio
- Expomos o molde a plasma de O2 para cobrir a superficie com OH-
- Processo para depositar FTS: colocar molde e gotas de FDTS num vidro de relógio numa camara de vácuo. Aquecer até 80ºC e aumentar vácuo até 1e-3 Torr
