Repository: nunop11/Obsidian-GIT

# OBSIDIAN DO NUNO
Está tudo separado por semestres. Dentro de cada um temos uma pasta por UC. Existe um index de cada cadeira e semestre.

Para ver tudo direito é preciso fazer download do zip do repositorio, exportar e abrir no obsidian :)
Chato, mas assim têm o LaTeX todo e dá para fazer os PDFs sem me chatear :)) 

Pronto é tudo, qualquer coisa ou erro de escrita ou formatação do PDF é só dizer-me

© Nuno Parente, 2025 — todos os erros e resumo fracos são meus.

File: FCUP/Ano 4 (MEF 1), Semestre 1/TLA 1/Materiais/5M - Supercondutor/Notas da Aula.md
- Temos 2 amostras. Em raio X confirmamos que são efetivamente iguais.
- Assim, iremos fazer o tratamento térmico diferente:
    - amostra 1 - forno com fluxo de O2 - vai dar supercondutor em princípio, segue o artigo
    - amostra 2 - forno sem fluxo de O2 - não sabemos o que vai dar
- Poderíamos ter ficado com uma amostra verde, mas não aconteceu na nossa turma

## Fase Super Condutora
- A alta temperatura temos uma fase supercondutora.
- Se baixarmos a temperatura rapidamente iremos fazer quench do estado, o que faz com que tenhamos o estado de alta temperatura a baixa temperatura. Isso significa que não teremos fase super condutora
- O fluxo de O2 e a sua intensidade influenciam o estado supercondutor, Tc ou pode até acontecer uma nova transição

## Raios X
- A amostra é colocada num suporte de vidro. A leitura dos raios X lê tudo o que é emitido, o que inclui a amostra E o suporte de vidro
    - Como o vidro é amorfo isto não é muito grave, apenas é acrescentado um alto, mas nenhum pico novo. Isso é bom. 
        - De qualquer forma, a amostra tem que cobrir tudo ou quase!
    - Por exemplo, com um suporte de alumínio teríamos picos a mais
- Usamos um slit, que limita a área de raios X que são emitidos e portanto reduz-se a área de amostra que é excitada.

### Raios X - software
1. Alinhamento
    - O programa faz um z-scan: o shutter vai de cima para baixo e encontra a amostra através de um pico. Assim fica com uma ideia da zona onde está a amostra
    - O shutter vai para z_max. 
    - Desce a amostra muito devagar até que a intensidade medida baixe - não sei o que significa

2. File / Sample setup
    - Intensidade dos raios X podem ser ajustadas para evitar aquecimento da amostra - mostly em dias quentes

## Pellets
- Meter o disco no suporte. Bater na mesa para encaixar melhor
- Colocar na prensa. Subir pressão até ~4k PSI e deixar ficar por 30s. A pressão vai baixando e estabiliza eventualmente
    - O tubo que faz pressão é colocado com a parte menos curva para baixo - pellet fica mais cilindrica e temos menos desperdício
- Peça de cima é colocada de volta na prensa e usamos força para puxar o pellet para baixo e ele sai

## Forno
- 20ºC 
- Aquecer a 10C/min
- 940ºC por 24h
- Arrefecer a 1C/min
- 500ºC por 72h
- Arrefecer a 5C/min
- 20ºC

File: FCUP/Ano 4 (MEF 1), Semestre 1/TLA 1/Materiais/5M - Supercondutor/Resumo do Artigo.md
# Abstract
- Para conseguir fabricar super condutores com alto $T_{c}$, é essencial melhorar o processo de síntese através de ténicas de reação de estado sólido.

# Intro
- Síntese usando reações de estado sólido com: mistura, calcinação e sinterização é o método mais comum para sintetizar materiais supercondutores policristalinos. Nota:
    - *Calcinação* - processo de aquecer material em ambiente controlado sem o derreter, de modo a remover impurezas
    - *Sinterização* - processo de compactar ou formar um sólido usando pressão ou calor, mas sem derreter.

- Começamos com materiais sólidos com alta pureza.
- Poderá ser usado um almofariz para grinding.
- Os pós sólidos são calcinados numa fornalha a 800-950ºC por várias horas. 
    - Depois os pós são arrefecidos, remoídos e calcinados de novo. Este processo pode ser repetido várias vezes para obter materiais homogéneos.
- Os pós pretos (?) são compactados em pellets e sinterizados a temperatura elevada por uma longa duração. Esta temperatura e tempo "elevados" dependem do material que estamos a sintetizar.
    - O ambiente de sinterização (temperatura, tempo e cooling rate) decide se conseguimos determinar um material com $T_{c}$ elevado

# Como fazer YBCO
- Começamos com pós de alta pureza de $Y_{2}O_{3},BaCO_{3},CuO$. Neles temos os 4 componentes que formam o nosso material.
- O material que queremos fazer é $\text{YBa}_{2}\text{Cu}_{3}\text{O}_{7}$. Ou seja, temos Y,Ba,Cu num ratio 1:2:3.
- Assim, usamos quantidades destes 3 pós no ratio 1:2:3 e *misturamos*.
- *Comprimimos* (cold press) a 3500 $\text{kg/cm}^{2}$ em pellets de 2.5cm de diâmetro.
- *Calcinar* os pellets a 820ºC por 6h
    - Se algum pellet tiver partículas **verdes**, moer e voltar a calcinar! (o verde indica a presença de um material não supercondutor)
- Voltar a *moer* os pellets (apenas depois de saírem sem verde nenhum) e *calcinar* a 930ºC (heating rate de 10ºC/min) por 30h com $\text{O}_{2}$ a fluir.
    - *Repetir* este passo 2 vezes (fazer 2 ou 3 no total?). Repetir a calcinação garante a remoção de $\text{CO}_{2}$
- Voltar a *moer* e *compactar* para pellets. *Sinterizar* a 940ºC por 24h em $\text{O}_{2}$ a fluir.
    - A fase supercondutora do YBCO é instável a >650ºC. 
    - A 900-950ºC o conteúdo de $\text{O}_{2}$ é demasiado reduzido
- Assim, *arrefecer* fornalha a um rate de 1ºC/min até aos 500ºC. Depois, para recuperar o oxigénio em falta, fazer *recozimento* (annealing) em atmosfera de $\text{O}_{2}$ (ou de ar) a 400-500ºC por 72 horas.
